Repository: vigchandra/viscosity_prediction

File: input/input.csv (part 1 of 12)
Stress,Shear rate,Viscosity,Step time,Temperature,Normal stress,sheet_temp,file_name,pressure_ppm,condition_temp,compound
0.0117943,1.00003,0.0117939,39.9531,25.0,0.402864,25 C,new_polymer_rheology/Polymer DPTLB 2070 C_1000ppm.xlsx,1000,25,DPTLB 2070 C
0.00981155,1.25895,0.00779344,80.0156,25.007,0.40073,25 C,new_polymer_rheology/Polymer DPTLB 2070 C_1000ppm.xlsx,1000,25,DPTLB 2070 C
0.00553111,1.58489,0.0034899,120.141,25.005,0.399841,25 C,new_polymer_rheology/Polymer DPTLB 2070 C_1000ppm.xlsx,1000,25,DPTLB 2070 C
0.00715404,1.99528,0.00358549,160.172,24.999,0.400784,25 C,new_polymer_rheology/Polymer DPTLB 2070 C_1000ppm.xlsx,1000,25,DPTLB 2070 C
0.00964187,2.51182,0.00383859,200.344,24.998,0.402165,25 C,new_polymer_rheology/Polymer DPTLB 2070 C_1000ppm.xlsx,1000,25,DPTLB 2070 C
0.0131289,3.16227,0.00415174,240.391,25.001,0.401394,25 C,new_polymer_rheology/Polymer DPTLB 2070 C_1000ppm.xlsx,1000,25,DPTLB 2070 C
0.0165897,3.98101,0.00416721,280.578,25.0,0.402555,25 C,new_polymer_rheology/Polymer DPTLB 2070 C_1000ppm.xlsx,1000,25,DPTLB 2070 C
0.0204542,5.01188,0.00408114,320.578,25.0,0.40354,25 C,new_polymer_rheology/Polymer DPTLB 2070 C_1000ppm.xlsx,1000,25,DPTLB 2070 C
0.0257163,6.30959,0.00407574,360.688,25.0,0.402906,25 C,new_polymer_rheology/Polymer DPTLB 2070 C_1000ppm.xlsx,1000,25,DPTLB 2070 C
0.0323348,7.94325,0.00407073,400.688,24.999,0.402888,25 C,new_polymer_rheology/Polymer DPTLB 2070 C_1000ppm.xlsx,1000,25,DPTLB 2070 C
0.0398152,10.0,0.00398151,440.875,25.0,0.403106,25 C,new_polymer_rheology/Polymer DPTLB 2070 C_1000ppm.xlsx,1000,25,DPTLB 2070 C
0.0499392,12.5893,0.00396681,480.984,25.0,0.403368,25 C,new_polymer_rheology/Polymer DPTLB 2070 C_1000ppm.xlsx,1000,25,DPTLB 2070 C
0.062336,15.8489,0.00393316,521.063,25.0,0.404363,25 C,new_polymer_rheology/Polymer DPTLB 2070 C_1000ppm.xlsx,1000,25,DPTLB 2070 C
0.0775413,19.9527,0.00388625,561.219,24.999,0.404553,25 C,new_polymer_rheology/Polymer DPTLB 2070 C_1000ppm.xlsx,1000,25,DPTLB 2070 C
0.0966855,25.119,0.00384911,601.266,25.0,0.405682,25 C,new_polymer_rheology/Polymer DPTLB 2070 C_1000ppm.xlsx,1000,25,DPTLB 2070 C
0.120506,31.6228,0.00381072,641.438,25.001,0.405765,25 C,new_polymer_rheology/Polymer DPTLB 2070 C_1000ppm.xlsx,1000,25,DPTLB 2070 C
0.150209,39.8107,0.00377307,681.563,25.001,0.406439,25 C,new_polymer_rheology/Polymer DPTLB 2070 C_1000ppm.xlsx,1000,25,DPTLB 2070 C
0.187233,50.1188,0.00373578,721.609,25.0,0.406536,25 C,new_polymer_rheology/Polymer DPTLB 2070 C_1000ppm.xlsx,1000,25,DPTLB 2070 C
0.233586,63.0958,0.00370209,761.75,24.998,0.407238,25 C,new_polymer_rheology/Polymer DPTLB 2070 C_1000ppm.xlsx,1000,25,DPTLB 2070 C
0.291906,79.4329,0.00367488,801.797,25.002,0.406939,25 C,new_polymer_rheology/Polymer DPTLB 2070 C_1000ppm.xlsx,1000,25,DPTLB 2070 C
0.365263,99.9999,0.00365263,842.0,25.001,0.407182,25 C,new_polymer_rheology/Polymer DPTLB 2070 C_1000ppm.xlsx,1000,25,DPTLB 2070 C
0.458541,125.893,0.00364232,882.078,24.999,0.406836,25 C,new_polymer_rheology/Polymer DPTLB 2070 C_1000ppm.xlsx,1000,25,DPTLB 2070 C
0.57739,158.489,0.00364309,922.188,24.999,0.405852,25 C,new_polymer_rheology/Polymer DPTLB 2070 C_1000ppm.xlsx,1000,25,DPTLB 2070 C
0.727792,199.526,0.0036476,962.281,25.0,0.406161,25 C,new_polymer_rheology/Polymer DPTLB 2070 C_1000ppm.xlsx,1000,25,DPTLB 2070 C
0.919807,251.189,0.00366182,1002.36,24.999,0.405266,25 C,new_polymer_rheology/Polymer DPTLB 2070 C_1000ppm.xlsx,1000,25,DPTLB 2070 C
1.21073,316.228,0.00382865,1042.55,25.0,0.403644,25 C,new_polymer_rheology/Polymer DPTLB 2070 C_1000ppm.xlsx,1000,25,DPTLB 2070 C
1.77759,398.107,0.00446509,1082.59,24.999,0.401922,25 C,new_polymer_rheology/Polymer DPTLB 2070 C_1000ppm.xlsx,1000,25,DPTLB 2070 C
2.50564,501.187,0.00499942,1122.8,24.999,0.398817,25 C,new_polymer_rheology/Polymer DPTLB 2070 C_1000ppm.xlsx,1000,25,DPTLB 2070 C
3.48483,630.957,0.00552308,1162.81,24.999,0.394409,25 C,new_polymer_rheology/Polymer DPTLB 2070 C_1000ppm.xlsx,1000,25,DPTLB 2070 C
4.72151,794.327,0.00594404,1203.08,24.999,0.386828,25 C,new_polymer_rheology/Polymer DPTLB 2070 C_1000ppm.xlsx,1000,25,DPTLB 2070 C
6.31195,1000.0,0.00631195,1243.13,25.001,0.375559,25 C,new_polymer_rheology/Polymer DPTLB 2070 C_1000ppm.xlsx,1000,25,DPTLB 2070 C
0.0186735,0.99999,0.0186737,39.9375,40.049,0.41745,40 C,new_polymer_rheology/Polymer DPTLB 2070 C_1000ppm.xlsx,1000,40,DPTLB 2070 C
0.00293183,1.25898,0.00232874,79.9688,40.098,0.41541,40 C,new_polymer_rheology/Polymer DPTLB 2070 C_1000ppm.xlsx,1000,40,DPTLB 2070 C
0.00847653,1.58493,0.00534821,120.141,40.05,0.41561,40 C,new_polymer_rheology/Polymer DPTLB 2070 C_1000ppm.xlsx,1000,40,DPTLB 2070 C
0.00812989,1.99521,0.00407469,160.125,40.02,0.415798,40 C,new_polymer_rheology/Polymer DPTLB 2070 C_1000ppm.xlsx,1000,40,DPTLB 2070 C
0.00952843,2.51186,0.00379338,200.297,40.007,0.416307,40 C,new_polymer_rheology/Polymer DPTLB 2070 C_1000ppm.xlsx,1000,40,DPTLB 2070 C
0.0113895,3.16227,0.00360168,240.281,40.0,0.415406,40 C,new_polymer_rheology/Polymer DPTLB 2070 C_1000ppm.xlsx,1000,40,DPTLB 2070 C
0.014481,3.98113,0.00363742,280.422,40.002,0.41745,40 C,new_polymer_rheology/Polymer DPTLB 2070 C_1000ppm.xlsx,1000,40,DPTLB 2070 C
0.017982,5.01188,0.00358787,320.5,40.002,0.417447,40 C,new_polymer_rheology/Polymer DPTLB 2070 C_1000ppm.xlsx,1000,40,DPTLB 2070 C
0.022278,6.30958,0.00353082,360.703,40.003,0.416469,40 C,new_polymer_rheology/Polymer DPTLB 2070 C_1000ppm.xlsx,1000,40,DPTLB 2070 C
0.027356,7.94324,0.00344393,400.672,40.002,0.416518,40 C,new_polymer_rheology/Polymer DPTLB 2070 C_1000ppm.xlsx,1000,40,DPTLB 2070 C
0.0348203,9.99999,0.00348203,440.844,40.001,0.416237,40 C,new_polymer_rheology/Polymer DPTLB 2070 C_1000ppm.xlsx,1000,40,DPTLB 2070 C
0.0429177,12.5893,0.00340907,480.828,40.001,0.416794,40 C,new_polymer_rheology/Polymer DPTLB 2070 C_1000ppm.xlsx,1000,40,DPTLB 2070 C
0.0535717,15.849,0.00338014,520.984,39.998,0.417294,40 C,new_polymer_rheology/Polymer DPTLB 2070 C_1000ppm.xlsx,1000,40,DPTLB 2070 C
0.0668419,19.9526,0.00335004,561.094,40.002,0.417468,40 C,new_polymer_rheology/Polymer DPTLB 2070 C_1000ppm.xlsx,1000,40,DPTLB 2070 C
0.0831801,25.1188,0.00331146,601.172,40.001,0.418152,40 C,new_polymer_rheology/Polymer DPTLB 2070 C_1000ppm.xlsx,1000,40,DPTLB 2070 C
0.103549,31.6228,0.00327449,641.25,40.001,0.418428,40 C,new_polymer_rheology/Polymer DPTLB 2070 C_1000ppm.xlsx,1000,40,DPTLB 2070 C
0.129176,39.8106,0.00324476,681.328,39.999,0.417437,40 C,new_polymer_rheology/Polymer DPTLB 2070 C_1000ppm.xlsx,1000,40,DPTLB 2070 C
0.16143,50.1187,0.00322096,721.578,40.0,0.418504,40 C,new_polymer_rheology/Polymer DPTLB 2070 C_1000ppm.xlsx,1000,40,DPTLB 2070 C
0.202821,63.0958,0.00321449,761.656,40.001,0.417932,40 C,new_polymer_rheology/Polymer DPTLB 2070 C_1000ppm.xlsx,1000,40,DPTLB 2070 C
0.256345,79.4328,0.00322719,801.734,40.001,0.417509,40 C,new_polymer_rheology/Polymer DPTLB 2070 C_1000ppm.xlsx,1000,40,DPTLB 2070 C
0.32417,100.0,0.0032417,841.953,39.997,0.418831,40 C,new_polymer_rheology/Polymer DPTLB 2070 C_1000ppm.xlsx,1000,40,DPTLB 2070 C
0.407922,125.892,0.00324024,881.984,39.994,0.417441,40 C,new_polymer_rheology/Polymer DPTLB 2070 C_1000ppm.xlsx,1000,40,DPTLB 2070 C
0.512702,158.489,0.00323494,922.234,40.003,0.418336,40 C,new_polymer_rheology/Polymer DPTLB 2070 C_1000ppm.xlsx,1000,40,DPTLB 2070 C
0.645642,199.526,0.00323588,962.219,40.002,0.418315,40 C,new_polymer_rheology/Polymer DPTLB 2070 C_1000ppm.xlsx,1000,40,DPTLB 2070 C
0.818224,251.189,0.00325741,1002.44,39.998,0.417256,40 C,new_polymer_rheology/Polymer DPTLB 2070 C_1000ppm.xlsx,1000,40,DPTLB 2070 C
1.16394,316.228,0.00368071,1042.59,39.997,0.418111,40 C,new_polymer_rheology/Polymer DPTLB 2070 C_1000ppm.xlsx,1000,40,DPTLB 2070 C
1.64493,398.107,0.00413189,1082.69,39.999,0.416692,40 C,new_polymer_rheology/Polymer DPTLB 2070 C_1000ppm.xlsx,1000,40,DPTLB 2070 C
2.24515,501.188,0.00447966,1122.89,40.002,0.415482,40 C,new_polymer_rheology/Polymer DPTLB 2070 C_1000ppm.xlsx,1000,40,DPTLB 2070 C
3.02926,630.958,0.00480104,1163.0,40.0,0.4159,40 C,new_polymer_rheology/Polymer DPTLB 2070 C_1000ppm.xlsx,1000,40,DPTLB 2070 C
4.00228,794.328,0.00503858,1203.13,39.998,0.417367,40 C,new_polymer_rheology/Polymer DPTLB 2070 C_1000ppm.xlsx,1000,40,DPTLB 2070 C
5.27686,1000.0,0.00527685,1243.16,39.998,0.416867,40 C,new_polymer_rheology/Polymer DPTLB 2070 C_1000ppm.xlsx,1000,40,DPTLB 2070 C
0.00720589,0.999982,0.00720602,39.9531,60.05,0.462439,60 C,new_polymer_rheology/Polymer DPTLB 2070 C_1000ppm.xlsx,1000,60,DPTLB 2070 C
0.00536923,1.25892,0.00426496,80.0156,60.094,0.464348,60 C,new_polymer_rheology/Polymer DPTLB 2070 C_1000ppm.xlsx,1000,60,DPTLB 2070 C
0.0109845,1.58496,0.00693045,120.172,60.057,0.467842,60 C,new_polymer_rheology/Polymer DPTLB 2070 C_1000ppm.xlsx,1000,60,DPTLB 2070 C
0.00835538,1.99525,0.00418764,160.188,60.018,0.44435,60 C,new_polymer_rheology/Polymer DPTLB 2070 C_1000ppm.xlsx,1000,60,DPTLB 2070 C
0.00996147,2.51188,0.00396574,200.297,60.003,0.447046,60 C,new_polymer_rheology/Polymer DPTLB 2070 C_1000ppm.xlsx,1000,60,DPTLB 2070 C
0.0119457,3.16229,0.00377755,240.359,60.002,0.447855,60 C,new_polymer_rheology/Polymer DPTLB 2070 C_1000ppm.xlsx,1000,60,DPTLB 2070 C
0.0147073,3.98109,0.0036943,280.5,60.001,0.447939,60 C,new_polymer_rheology/Polymer DPTLB 2070 C_1000ppm.xlsx,1000,60,DPTLB 2070 C
0.0181039,5.01186,0.00361221,320.484,60.003,0.447382,60 C,new_polymer_rheology/Polymer DPTLB 2070 C_1000ppm.xlsx,1000,60,DPTLB 2070 C
0.0223072,6.30957,0.00353546,360.641,60.005,0.446401,60 C,new_polymer_rheology/Polymer DPTLB 2070 C_1000ppm.xlsx,1000,60,DPTLB 2070 C
0.0274,7.94329,0.00344945,400.797,59.998,0.447453,60 C,new_polymer_rheology/Polymer DPTLB 2070 C_1000ppm.xlsx,1000,60,DPTLB 2070 C
0.0341594,10.0,0.00341594,440.859,60.001,0.445716,60 C,new_polymer_rheology/Polymer DPTLB 2070 C_1000ppm.xlsx,1000,60,DPTLB 2070 C
0.0421808,12.5892,0.00335055,481.016,59.999,0.444987,60 C,new_polymer_rheology/Polymer DPTLB 2070 C_1000ppm.xlsx,1000,60,DPTLB 2070 C
0.0523635,15.8489,0.00330391,521.063,60.006,0.44514,60 C,new_polymer_rheology/Polymer DPTLB 2070 C_1000ppm.xlsx,1000,60,DPTLB 2070 C
0.0652354,19.9526,0.00326952,561.188,59.998,0.443728,60 C,new_polymer_rheology/Polymer DPTLB 2070 C_1000ppm.xlsx,1000,60,DPTLB 2070 C
0.081694,25.1189,0.0032523,601.188,59.999,0.444596,60 C,new_polymer_rheology/Polymer DPTLB 2070 C_1000ppm.xlsx,1000,60,DPTLB 2070 C
0.10273,31.6228,0.0032486,641.313,60.002,0.442701,60 C,new_polymer_rheology/Polymer DPTLB 2070 C_1000ppm.xlsx,1000,60,DPTLB 2070 C
0.129614,39.8107,0.00325576,681.438,59.997,0.442201,60 C,new_polymer_rheology/Polymer DPTLB 2070 C_1000ppm.xlsx,1000,60,DPTLB 2070 C
0.162632,50.1187,0.00324494,721.547,60.001,0.440681,60 C,new_polymer_rheology/Polymer DPTLB 2070 C_1000ppm.xlsx,1000,60,DPTLB 2070 C
0.202733,63.0958,0.00321309,761.734,60.006,0.440664,60 C,new_polymer_rheology/Polymer DPTLB 2070 C_1000ppm.xlsx,1000,60,DPTLB 2070 C
0.252456,79.4328,0.00317824,801.703,59.996,0.44069,60 C,new_polymer_rheology/Polymer DPTLB 2070 C_1000ppm.xlsx,1000,60,DPTLB 2070 C
0.313723,100.0,0.00313722,841.859,60.003,0.440143,60 C,new_polymer_rheology/Polymer DPTLB 2070 C_1000ppm.xlsx,1000,60,DPTLB 2070 C
0.390162,125.893,0.00309917,881.938,59.999,0.440305,60 C,new_polymer_rheology/Polymer DPTLB 2070 C_1000ppm.xlsx,1000,60,DPTLB 2070 C
0.485407,158.49,0.00306271,922.063,60.0,0.43993,60 C,new_polymer_rheology/Polymer DPTLB 2070 C_1000ppm.xlsx,1000,60,DPTLB 2070 C
0.622405,199.526,0.00311942,962.25,59.996,0.439529,60 C,new_polymer_rheology/Polymer DPTLB 2070 C_1000ppm.xlsx,1000,60,DPTLB 2070 C
0.838445,251.189,0.00333791,1002.31,59.997,0.442365,60 C,new_polymer_rheology/Polymer DPTLB 2070 C_1000ppm.xlsx,1000,60,DPTLB 2070 C
1.13629,316.228,0.00359326,1042.42,60.0,0.443432,60 C,new_polymer_rheology/Polymer DPTLB 2070 C_1000ppm.xlsx,1000,60,DPTLB 2070 C
1.53455,398.107,0.00385461,1082.48,59.997,0.443306,60 C,new_polymer_rheology/Polymer DPTLB 2070 C_1000ppm.xlsx,1000,60,DPTLB 2070 C
2.07833,501.188,0.0041468,1122.73,59.996,0.444933,60 C,new_polymer_rheology/Polymer DPTLB 2070 C_1000ppm.xlsx,1000,60,DPTLB 2070 C
2.81035,630.957,0.00445411,1162.78,59.994,0.448094,60 C,new_polymer_rheology/Polymer DPTLB 2070 C_1000ppm.xlsx,1000,60,DPTLB 2070 C
3.75589,794.329,0.00472838,1202.95,59.988,0.450183,60 C,new_polymer_rheology/Polymer DPTLB 2070 C_1000ppm.xlsx,1000,60,DPTLB 2070 C
5.04447,1000.0,0.00504447,1242.94,59.989,0.456876,60 C,new_polymer_rheology/Polymer DPTLB 2070 C_1000ppm.xlsx,1000,60,DPTLB 2070 C
0.00612249,0.999998,0.0061225,39.9688,70.116,0.406062,70 C,new_polymer_rheology/Polymer DPTLB 2070 C_1000ppm.xlsx,1000,70,DPTLB 2070 C
0.00280824,1.25893,0.00223065,80.0781,70.13,0.406092,70 C,new_polymer_rheology/Polymer DPTLB 2070 C_1000ppm.xlsx,1000,70,DPTLB 2070 C
0.0069027,1.58491,0.00435526,120.297,70.067,0.404667,70 C,new_polymer_rheology/Polymer DPTLB 2070 C_1000ppm.xlsx,1000,70,DPTLB 2070 C
0.00779913,1.99523,0.00390888,160.297,70.028,0.404521,70 C,new_polymer_rheology/Polymer DPTLB 2070 C_1000ppm.xlsx,1000,70,DPTLB 2070 C
0.00910967,2.51186,0.00362666,200.469,70.005,0.400931,70 C,new_polymer_rheology/Polymer DPTLB 2070 C_1000ppm.xlsx,1000,70,DPTLB 2070 C
0.0106196,3.16228,0.0033582,240.547,70.0,0.399604,70 C,new_polymer_rheology/Polymer DPTLB 2070 C_1000ppm.xlsx,1000,70,DPTLB 2070 C
0.0129716,3.98108,0.00325831,280.625,70.002,0.399722,70 C,new_polymer_rheology/Polymer DPTLB 2070 C_1000ppm.xlsx,1000,70,DPTLB 2070 C
0.0159836,5.01191,0.00318912,320.719,70.0,0.399301,70 C,new_polymer_rheology/Polymer DPTLB 2070 C_1000ppm.xlsx,1000,70,DPTLB 2070 C
0.0198288,6.30954,0.00314267,360.813,70.004,0.398969,70 C,new_polymer_rheology/Polymer DPTLB 2070 C_1000ppm.xlsx,1000,70,DPTLB 2070 C
0.0242773,7.94324,0.00305635,401.078,70.001,0.399645,70 C,new_polymer_rheology/Polymer DPTLB 2070 C_1000ppm.xlsx,1000,70,DPTLB 2070 C
0.0304076,10.0,0.00304075,441.078,69.997,0.396721,70 C,new_polymer_rheology/Polymer DPTLB 2070 C_1000ppm.xlsx,1000,70,DPTLB 2070 C
0.0374829,12.5893,0.00297737,481.313,69.998,0.396373,70 C,new_polymer_rheology/Polymer DPTLB 2070 C_1000ppm.xlsx,1000,70,DPTLB 2070 C
0.0464676,15.8489,0.00293191,521.391,70.002,0.395334,70 C,new_polymer_rheology/Polymer DPTLB 2070 C_1000ppm.xlsx,1000,70,DPTLB 2070 C
0.0579332,19.9526,0.00290354,561.438,70.001,0.394557,70 C,new_polymer_rheology/Polymer DPTLB 2070 C_1000ppm.xlsx,1000,70,DPTLB 2070 C
0.0723046,25.1189,0.0028785,601.609,69.996,0.394165,70 C,new_polymer_rheology/Polymer DPTLB 2070 C_1000ppm.xlsx,1000,70,DPTLB 2070 C
0.0899431,31.6227,0.00284425,641.641,70.003,0.39275,70 C,new_polymer_rheology/Polymer DPTLB 2070 C_1000ppm.xlsx,1000,70,DPTLB 2070 C
0.111573,39.8108,0.00280258,681.797,69.997,0.392561,70 C,new_polymer_rheology/Polymer DPTLB 2070 C_1000ppm.xlsx,1000,70,DPTLB 2070 C
0.138533,50.1187,0.0027641,721.875,69.999,0.392273,70 C,new_polymer_rheology/Polymer DPTLB 2070 C_1000ppm.xlsx,1000,70,DPTLB 2070 C
0.175077,63.0957,0.00277478,761.984,69.994,0.391214,70 C,new_polymer_rheology/Polymer DPTLB 2070 C_1000ppm.xlsx,1000,70,DPTLB 2070 C
0.217796,79.4328,0.00274188,802.156,70.003,0.390378,70 C,new_polymer_rheology/Polymer DPTLB 2070 C_1000ppm.xlsx,1000,70,DPTLB 2070 C
0.270354,100.0,0.00270354,842.25,70.004,0.389248,70 C,new_polymer_rheology/Polymer DPTLB 2070 C_1000ppm.xlsx,1000,70,DPTLB 2070 C
0.33371,125.893,0.00265075,882.422,69.99,0.388494,70 C,new_polymer_rheology/Polymer DPTLB 2070 C_1000ppm.xlsx,1000,70,DPTLB 2070 C
0.413927,158.489,0.0026117,922.531,70.004,0.389157,70 C,new_polymer_rheology/Polymer DPTLB 2070 C_1000ppm.xlsx,1000,70,DPTLB 2070 C
0.549668,199.526,0.00275487,962.625,69.999,0.389511,70 C,new_polymer_rheology/Polymer DPTLB 2070 C_1000ppm.xlsx,1000,70,DPTLB 2070 C
0.762859,251.189,0.00303699,1002.67,69.986,0.390094,70 C,new_polymer_rheology/Polymer DPTLB 2070 C_1000ppm.xlsx,1000,70,DPTLB 2070 C
1.02664,316.228,0.00324654,1042.8,70.003,0.393135,70 C,new_polymer_rheology/Polymer DPTLB 2070 C_1000ppm.xlsx,1000,70,DPTLB 2070 C
1.35977,398.107,0.0034156,1082.97,70.004,0.397787,70 C,new_polymer_rheology/Polymer DPTLB 2070 C_1000ppm.xlsx,1000,70,DPTLB 2070 C
1.82196,501.187,0.00363529,1123.08,69.994,0.404222,70 C,new_polymer_rheology/Polymer DPTLB 2070 C_1000ppm.xlsx,1000,70,DPTLB 2070 C
2.42262,630.957,0.0038396,1163.31,69.988,0.411586,70 C,new_polymer_rheology/Polymer DPTLB 2070 C_1000ppm.xlsx,1000,70,DPTLB 2070 C
3.23856,794.328,0.0040771,1203.3,69.988,0.415309,70 C,new_polymer_rheology/Polymer DPTLB 2070 C_1000ppm.xlsx,1000,70,DPTLB 2070 C
4.31806,999.999,0.00431806,1243.55,69.983,0.421437,70 C,new_polymer_rheology/Polymer DPTLB 2070 C_1000ppm.xlsx,1000,70,DPTLB 2070 C
0.00813429,0.999971,0.00813453,40.0,80.216,0.391514,80 C,new_polymer_rheology/Polymer DPTLB 2070 C_1000ppm.xlsx,1000,80,DPTLB 2070 C
0.0105282,1.25888,0.00836315,80.0156,80.199,0.393623,80 C,new_polymer_rheology/Polymer DPTLB 2070 C_1000ppm.xlsx,1000,80,DPTLB 2070 C
0.0221507,1.58493,0.0139759,120.188,80.117,0.386649,80 C,new_polymer_rheology/Polymer DPTLB 2070 C_1000ppm.xlsx,1000,80,DPTLB 2070 C
0.0103079,1.9953,0.00516606,160.156,80.05,0.389145,80 C,new_polymer_rheology/Polymer DPTLB 2070 C_1000ppm.xlsx,1000,80,DPTLB 2070 C
0.0110454,2.51186,0.00439731,200.438,80.022,0.384545,80 C,new_polymer_rheology/Polymer DPTLB 2070 C_1000ppm.xlsx,1000,80,DPTLB 2070 C
0.0123052,3.16229,0.00389124,240.516,80.002,0.392305,80 C,new_polymer_rheology/Polymer DPTLB 2070 C_1000ppm.xlsx,1000,80,DPTLB 2070 C
0.015009,3.98108,0.00377007,280.609,79.997,0.390056,80 C,new_polymer_rheology/Polymer DPTLB 2070 C_1000ppm.xlsx,1000,80,DPTLB 2070 C
0.0180976,5.01191,0.00361092,320.672,80.003,0.388012,80 C,new_polymer_rheology/Polymer DPTLB 2070 C_1000ppm.xlsx,1000,80,DPTLB 2070 C
0.0212938,6.3096,0.00337482,360.766,80.0,0.390368,80 C,new_polymer_rheology/Polymer DPTLB 2070 C_1000ppm.xlsx,1000,80,DPTLB 2070 C
0.0256224,7.94325,0.00322568,400.813,80.003,0.388092,80 C,new_polymer_rheology/Polymer DPTLB 2070 C_1000ppm.xlsx,1000,80,DPTLB 2070 C
0.0317147,9.99997,0.00317148,440.906,80.002,0.383181,80 C,new_polymer_rheology/Polymer DPTLB 2070 C_1000ppm.xlsx,1000,80,DPTLB 2070 C
0.0380502,12.5893,0.00302243,481.031,80.0,0.383108,80 C,new_polymer_rheology/Polymer DPTLB 2070 C_1000ppm.xlsx,1000,80,DPTLB 2070 C
0.0463031,15.849,0.00292152,521.063,79.995,0.379726,80 C,new_polymer_rheology/Polymer DPTLB 2070 C_1000ppm.xlsx,1000,80,DPTLB 2070 C
0.0559664,19.9526,0.00280496,561.219,80.003,0.37662,80 C,new_polymer_rheology/Polymer DPTLB 2070 C_1000ppm.xlsx,1000,80,DPTLB 2070 C
0.0681773,25.1188,0.00271419,601.281,80.0,0.375438,80 C,new_polymer_rheology/Polymer DPTLB 2070 C_1000ppm.xlsx,1000,80,DPTLB 2070 C
0.0838177,31.6229,0.00265054,641.469,79.999,0.376817,80 C,new_polymer_rheology/Polymer DPTLB 2070 C_1000ppm.xlsx,1000,80,DPTLB 2070 C
0.103408,39.8108,0.0025975,681.563,80.0,0.380311,80 C,new_polymer_rheology/Polymer DPTLB 2070 C_1000ppm.xlsx,1000,80,DPTLB 2070 C
0.127744,50.1187,0.00254883,721.625,80.002,0.379456,80 C,new_polymer_rheology/Polymer DPTLB 2070 C_1000ppm.xlsx,1000,80,DPTLB 2070 C
0.158278,63.0957,0.00250854,761.797,79.998,0.377745,80 C,new_polymer_rheology/Polymer DPTLB 2070 C_1000ppm.xlsx,1000,80,DPTLB 2070 C
0.196508,79.4329,0.00247389,801.797,79.996,0.374095,80 C,new_polymer_rheology/Polymer DPTLB 2070 C_1000ppm.xlsx,1000,80,DPTLB 2070 C
0.245575,100.0,0.00245575,842.047,79.999,0.373695,80 C,new_polymer_rheology/Polymer DPTLB 2070 C_1000ppm.xlsx,1000,80,DPTLB 2070 C
0.306139,125.893,0.00243175,882.063,80.002,0.376496,80 C,new_polymer_rheology/Polymer DPTLB 2070 C_1000ppm.xlsx,1000,80,DPTLB 2070 C
0.399205,158.489,0.00251881,922.047,79.999,0.377165,80 C,new_polymer_rheology/Polymer DPTLB 2070 C_1000ppm.xlsx,1000,80,DPTLB 2070 C
0.551661,199.526,0.00276486,962.688,79.992,0.377268,80 C,new_polymer_rheology/Polymer DPTLB 2070 C_1000ppm.xlsx,1000,80,DPTLB 2070 C
0.740384,251.189,0.00294752,1002.78,79.992,0.380106,80 C,new_polymer_rheology/Polymer DPTLB 2070 C_1000ppm.xlsx,1000,80,DPTLB 2070 C
0.983297,316.228,0.00310946,1042.83,80.002,0.379061,80 C,new_polymer_rheology/Polymer DPTLB 2070 C_1000ppm.xlsx,1000,80,DPTLB 2070 C
1.29549,398.107,0.00325412,1082.86,79.994,0.386497,80 C,new_polymer_rheology/Polymer DPTLB 2070 C_1000ppm.xlsx,1000,80,DPTLB 2070 C
1.72512,501.187,0.00344206,1123.03,80.0,0.394356,80 C,new_polymer_rheology/Polymer DPTLB 2070 C_1000ppm.xlsx,1000,80,DPTLB 2070 C
2.30295,630.957,0.00364993,1163.14,79.989,0.394613,80 C,new_polymer_rheology/Polymer DPTLB 2070 C_1000ppm.xlsx,1000,80,DPTLB 2070 C
3.06863,794.328,0.00386318,1203.22,79.978,0.407644,80 C,new_polymer_rheology/Polymer DPTLB 2070 C_1000ppm.xlsx,1000,80,DPTLB 2070 C
4.1516,999.999,0.0041516,1243.37,79.971,0.403889,80 C,new_polymer_rheology/Polymer DPTLB 2070 C_1000ppm.xlsx,1000,80,DPTLB 2070 C
0.00878494,1.0,0.00878493,39.9844,24.984,0.378309,25 c,new_polymer_rheology/Polymer DPTLB 2070 C_1200ppm.xlsx,1200,25,DPTLB 2070 C
0.0024808,1.25893,0.00197057,80.0781,24.932,0.374162,25 c,new_polymer_rheology/Polymer DPTLB 2070 C_1200ppm.xlsx,1200,25,DPTLB 2070 C
0.00876551,1.58491,0.00553059,120.203,24.962,0.372329,25 c,new_polymer_rheology/Polymer DPTLB 2070 C_1200ppm.xlsx,1200,25,DPTLB 2070 C
0.0106932,1.99524,0.00535936,160.281,24.987,0.371051,25 c,new_polymer_rheology/Polymer DPTLB 2070 C_1200ppm.xlsx,1200,25,DPTLB 2070 C
0.0122106,2.51189,0.00486113,200.453,24.994,0.370338,25 c,new_polymer_rheology/Polymer DPTLB 2070 C_1200ppm.xlsx,1200,25,DPTLB 2070 C
0.0143646,3.16228,0.00454249,240.531,24.997,0.370755,25 c,new_polymer_rheology/Polymer DPTLB 2070 C_1200ppm.xlsx,1200,25,DPTLB 2070 C
0.0176709,3.98111,0.00443868,280.734,24.997,0.371055,25 c,new_polymer_rheology/Polymer DPTLB 2070 C_1200ppm.xlsx,1200,25,DPTLB 2070 C
0.0221262,5.01189,0.00441474,320.844,24.998,0.372774,25 c,new_polymer_rheology/Polymer DPTLB 2070 C_1200ppm.xlsx,1200,25,DPTLB 2070 C
0.0279811,6.30962,0.00443468,360.906,24.999,0.371331,25 c,new_polymer_rheology/Polymer DPTLB 2070 C_1200ppm.xlsx,1200,25,DPTLB 2070 C
0.0346022,7.94316,0.00435623,401.063,24.998,0.37223,25 c,new_polymer_rheology/Polymer DPTLB 2070 C_1200ppm.xlsx,1200,25,DPTLB 2070 C
0.0439539,10.0,0.00439539,441.141,24.999,0.372235,25 c,new_polymer_rheology/Polymer DPTLB 2070 C_1200ppm.xlsx,1200,25,DPTLB 2070 C
0.0543532,12.5892,0.00431745,481.406,24.998,0.371628,25 c,new_polymer_rheology/Polymer DPTLB 2070 C_1200ppm.xlsx,1200,25,DPTLB 2070 C
0.0677023,15.8489,0.00427173,521.484,24.999,0.371025,25 c,new_polymer_rheology/Polymer DPTLB 2070 C_1200ppm.xlsx,1200,25,DPTLB 2070 C
0.0845904,19.9526,0.00423956,561.594,25.001,0.372734,25 c,new_polymer_rheology/Polymer DPTLB 2070 C_1200ppm.xlsx,1200,25,DPTLB 2070 C
0.105099,25.1188,0.00418407,601.688,24.998,0.3725,25 c,new_polymer_rheology/Polymer DPTLB 2070 C_1200ppm.xlsx,1200,25,DPTLB 2070 C
0.130525,31.6227,0.00412758,641.766,25.0,0.372208,25 c,new_polymer_rheology/Polymer DPTLB 2070 C_1200ppm.xlsx,1200,25,DPTLB 2070 C
0.162415,39.8107,0.00407969,681.875,25.001,0.373253,25 c,new_polymer_rheology/Polymer DPTLB 2070 C_1200ppm.xlsx,1200,25,DPTLB 2070 C
0.202124,50.1188,0.00403291,721.984,24.999,0.374192,25 c,new_polymer_rheology/Polymer DPTLB 2070 C_1200ppm.xlsx,1200,25,DPTLB 2070 C
0.251825,63.0957,0.00399115,762.141,24.999,0.374946,25 c,new_polymer_rheology/Polymer DPTLB 2070 C_1200ppm.xlsx,1200,25,DPTLB 2070 C
0.314158,79.4328,0.00395501,802.266,24.998,0.374376,25 c,new_polymer_rheology/Polymer DPTLB 2070 C_1200ppm.xlsx,1200,25,DPTLB 2070 C
0.393524,100.0,0.00393524,842.344,25.0,0.37423,25 c,new_polymer_rheology/Polymer DPTLB 2070 C_1200ppm.xlsx,1200,25,DPTLB 2070 C
0.494628,125.893,0.00392897,882.484,24.999,0.37591,25 c,new_polymer_rheology/Polymer DPTLB 2070 C_1200ppm.xlsx,1200,25,DPTLB 2070 C
0.621162,158.489,0.00391926,922.578,25.001,0.376061,25 c,new_polymer_rheology/Polymer DPTLB 2070 C_1200ppm.xlsx,1200,25,DPTLB 2070 C
0.779469,199.526,0.0039066,962.734,24.999,0.374692,25 c,new_polymer_rheology/Polymer DPTLB 2070 C_1200ppm.xlsx,1200,25,DPTLB 2070 C
0.978447,251.189,0.00389527,1002.86,24.998,0.375516,25 c,new_polymer_rheology/Polymer DPTLB 2070 C_1200ppm.xlsx,1200,25,DPTLB 2070 C
1.23496,316.228,0.00390528,1042.95,25.001,0.372768,25 c,new_polymer_rheology/Polymer DPTLB 2070 C_1200ppm.xlsx,1200,25,DPTLB 2070 C
1.79879,398.108,0.00451834,1083.02,24.999,0.371742,25 c,new_polymer_rheology/Polymer DPTLB 2070 C_1200ppm.xlsx,1200,25,DPTLB 2070 C
2.57917,501.187,0.00514612,1123.14,24.999,0.368183,25 c,new_polymer_rheology/Polymer DPTLB 2070 C_1200ppm.xlsx,1200,25,DPTLB 2070 C
3.618,630.957,0.00573415,1163.28,25.001,0.362996,25 c,new_polymer_rheology/Polymer DPTLB 2070 C_1200ppm.xlsx,1200,25,DPTLB 2070 C
4.94226,794.329,0.00622192,1203.38,24.999,0.355586,25 c,new_polymer_rheology/Polymer DPTLB 2070 C_1200ppm.xlsx,1200,25,DPTLB 2070 C
6.57875,1000.0,0.00657874,1243.58,25.001,0.340355,25 c,new_polymer_rheology/Polymer DPTLB 2070 C_1200ppm.xlsx,1200,25,DPTLB 2070 C
0.0141634,0.999989,0.0141636,39.9844,39.927,0.371545,40 C,new_polymer_rheology/Polymer DPTLB 2070 C_1200ppm.xlsx,1200,40,DPTLB 2070 C
0.00363109,1.25892,0.00288429,80.0469,39.978,0.370525,40 C,new_polymer_rheology/Polymer DPTLB 2070 C_1200ppm.xlsx,1200,40,DPTLB 2070 C
0.00822075,1.5849,0.00518693,120.203,40.021,0.370327,40 C,new_polymer_rheology/Polymer DPTLB 2070 C_1200ppm.xlsx,1200,40,DPTLB 2070 C
0.00963521,1.99523,0.00482913,160.234,40.012,0.370444,40 C,new_polymer_rheology/Polymer DPTLB 2070 C_1200ppm.xlsx,1200,40,DPTLB 2070 C
0.0110813,2.5119,0.00441154,200.391,39.997,0.368601,40 C,new_polymer_rheology/Polymer DPTLB 2070 C_1200ppm.xlsx,1200,40,DPTLB 2070 C
0.013428,3.16228,0.00424632,240.438,39.996,0.369678,40 C,new_polymer_rheology/Polymer DPTLB 2070 C_1200ppm.xlsx,1200,40,DPTLB 2070 C
0.0166421,3.98112,0.00418025,280.578,40.0,0.370378,40 C,new_polymer_rheology/Polymer DPTLB 2070 C_1200ppm.xlsx,1200,40,DPTLB 2070 C
0.0206446,5.01193,0.00411909,320.703,40.0,0.369783,40 C,new_polymer_rheology/Polymer DPTLB 2070 C_1200ppm.xlsx,1200,40,DPTLB 2070 C
0.0257067,6.30959,0.00407423,360.813,39.997,0.370601,40 C,new_polymer_rheology/Polymer DPTLB 2070 C_1200ppm.xlsx,1200,40,DPTLB 2070 C
0.0317519,7.94327,0.00399734,400.938,39.996,0.368404,40 C,new_polymer_rheology/Polymer DPTLB 2070 C_1200ppm.xlsx,1200,40,DPTLB 2070 C
0.0398107,9.99999,0.00398108,440.984,40.002,0.368703,40 C,new_polymer_rheology/Polymer DPTLB 2070 C_1200ppm.xlsx,1200,40,DPTLB 2070 C
0.0491812,12.5893,0.00390659,481.156,39.996,0.369449,40 C,new_polymer_rheology/Polymer DPTLB 2070 C_1200ppm.xlsx,1200,40,DPTLB 2070 C
0.061172,15.8489,0.00385969,521.172,39.998,0.370193,40 C,new_polymer_rheology/Polymer DPTLB 2070 C_1200ppm.xlsx,1200,40,DPTLB 2070 C
0.0762265,19.9526,0.00382039,561.406,39.998,0.369438,40 C,new_polymer_rheology/Polymer DPTLB 2070 C_1200ppm.xlsx,1200,40,DPTLB 2070 C
0.0952047,25.1188,0.00379017,601.453,39.998,0.368846,40 C,new_polymer_rheology/Polymer DPTLB 2070 C_1200ppm.xlsx,1200,40,DPTLB 2070 C
0.11967,31.6228,0.00378429,641.531,40.001,0.36792,40 C,new_polymer_rheology/Polymer DPTLB 2070 C_1200ppm.xlsx,1200,40,DPTLB 2070 C
0.150528,39.8107,0.00378109,681.625,40.004,0.369132,40 C,new_polymer_rheology/Polymer DPTLB 2070 C_1200ppm.xlsx,1200,40,DPTLB 2070 C
0.188868,50.1187,0.00376842,721.703,39.999,0.369878,40 C,new_polymer_rheology/Polymer DPTLB 2070 C_1200ppm.xlsx,1200,40,DPTLB 2070 C
0.236597,63.0957,0.00374981,761.906,39.995,0.368749,40 C,new_polymer_rheology/Polymer DPTLB 2070 C_1200ppm.xlsx,1200,40,DPTLB 2070 C
0.295457,79.4329,0.00371959,801.969,39.999,0.369033,40 C,new_polymer_rheology/Polymer DPTLB 2070 C_1200ppm.xlsx,1200,40,DPTLB 2070 C
0.367949,100.0,0.00367949,842.125,40.002,0.368733,40 C,new_polymer_rheology/Polymer DPTLB 2070 C_1200ppm.xlsx,1200,40,DPTLB 2070 C
0.457922,125.893,0.00363741,882.234,40.0,0.370668,40 C,new_polymer_rheology/Polymer DPTLB 2070 C_1200ppm.xlsx,1200,40,DPTLB 2070 C
0.569411,158.489,0.00359274,922.25,39.995,0.370838,40 C,new_polymer_rheology/Polymer DPTLB 2070 C_1200ppm.xlsx,1200,40,DPTLB 2070 C
0.710104,199.526,0.00355895,962.438,39.998,0.369664,40 C,new_polymer_rheology/Polymer DPTLB 2070 C_1200ppm.xlsx,1200,40,DPTLB 2070 C
0.887029,251.189,0.00353133,1002.52,39.999,0.367995,40 C,new_polymer_rheology/Polymer DPTLB 2070 C_1200ppm.xlsx,1200,40,DPTLB 2070 C
1.18118,316.228,0.00373523,1042.69,39.999,0.36591,40 C,new_polymer_rheology/Polymer DPTLB 2070 C_1200ppm.xlsx,1200,40,DPTLB 2070 C
1.70425,398.108,0.00428088,1082.66,39.996,0.365363,40 C,new_polymer_rheology/Polymer DPTLB 2070 C_1200ppm.xlsx,1200,40,DPTLB 2070 C
2.36556,501.187,0.00471991,1122.89,39.997,0.36424,40 C,new_polymer_rheology/Polymer DPTLB 2070 C_1200ppm.xlsx,1200,40,DPTLB 2070 C
3.23881,630.958,0.00513316,1162.91,39.998,0.361111,40 C,new_polymer_rheology/Polymer DPTLB 2070 C_1200ppm.xlsx,1200,40,DPTLB 2070 C
4.26274,794.329,0.00536647,1203.09,39.996,0.355646,40 C,new_polymer_rheology/Polymer DPTLB 2070 C_1200ppm.xlsx,1200,40,DPTLB 2070 C
5.56925,1000.0,0.00556925,1243.09,39.996,0.351127,40 C,new_polymer_rheology/Polymer DPTLB 2070 C_1200ppm.xlsx,1200,40,DPTLB 2070 C
0.00750013,0.999966,0.00750038,39.9531,60.196,0.371771,60 C,new_polymer_rheology/Polymer DPTLB 2070 C_1200ppm.xlsx,1200,60,DPTLB 2070 C
0.00636512,1.25895,0.00505588,79.9844,60.179,0.372204,60 C,new_polymer_rheology/Polymer DPTLB 2070 C_1200ppm.xlsx,1200,60,DPTLB 2070 C
0.0104168,1.58487,0.0065727,120.156,60.09,0.37257,60 C,new_polymer_rheology/Polymer DPTLB 2070 C_1200ppm.xlsx,1200,60,DPTLB 2070 C
0.0111143,1.99522,0.00557045,160.156,60.037,0.370876,60 C,new_polymer_rheology/Polymer DPTLB 2070 C_1200ppm.xlsx,1200,60,DPTLB 2070 C
0.0133676,2.51188,0.00532178,200.344,60.009,0.37134,60 C,new_polymer_rheology/Polymer DPTLB 2070 C_1200ppm.xlsx,1200,60,DPTLB 2070 C
0.0161335,3.16228,0.00510185,240.453,59.997,0.372638,60 C,new_polymer_rheology/Polymer DPTLB 2070 C_1200ppm.xlsx,1200,60,DPTLB 2070 C
0.0200514,3.98105,0.00503671,280.641,60.005,0.37163,60 C,new_polymer_rheology/Polymer DPTLB 2070 C_1200ppm.xlsx,1200,60,DPTLB 2070 C
0.02466,5.01192,0.00492027,320.609,60.002,0.372282,60 C,new_polymer_rheology/Polymer DPTLB 2070 C_1200ppm.xlsx,1200,60,DPTLB 2070 C
0.030702,6.30958,0.00486593,360.844,60.003,0.373085,60 C,new_polymer_rheology/Polymer DPTLB 2070 C_1200ppm.xlsx,1200,60,DPTLB 2070 C
0.0381259,7.9433,0.00479976,400.906,59.997,0.373557,60 C,new_polymer_rheology/Polymer DPTLB 2070 C_1200ppm.xlsx,1200,60,DPTLB 2070 C
0.0478197,9.99999,0.00478197,440.984,59.998,0.372327,60 C,new_polymer_rheology/Polymer DPTLB 2070 C_1200ppm.xlsx,1200,60,DPTLB 2070 C
0.0586965,12.5893,0.00466243,481.125,59.998,0.373525,60 C,new_polymer_rheology/Polymer DPTLB 2070 C_1200ppm.xlsx,1200,60,DPTLB 2070 C
0.0719959,15.849,0.00454263,521.188,60.004,0.372708,60 C,new_polymer_rheology/Polymer DPTLB 2070 C_1200ppm.xlsx,1200,60,DPTLB 2070 C
0.0873367,19.9525,0.00437722,561.313,59.998,0.372708,60 C,new_polymer_rheology/Polymer DPTLB 2070 C_1200ppm.xlsx,1200,60,DPTLB 2070 C
0.105122,25.1189,0.004185,601.313,59.996,0.37178,60 C,new_polymer_rheology/Polymer DPTLB 2070 C_1200ppm.xlsx,1200,60,DPTLB 2070 C
0.128726,31.6228,0.00407069,641.516,60.005,0.37294,60 C,new_polymer_rheology/Polymer DPTLB 2070 C_1200ppm.xlsx,1200,60,DPTLB 2070 C
0.156967,39.8107,0.00394283,681.563,59.998,0.371761,60 C,new_polymer_rheology/Polymer DPTLB 2070 C_1200ppm.xlsx,1200,60,DPTLB 2070 C
0.190396,50.1188,0.00379888,721.766,59.998,0.371755,60 C,new_polymer_rheology/Polymer DPTLB 2070 C_1200ppm.xlsx,1200,60,DPTLB 2070 C
0.231564,63.0957,0.00367005,761.844,59.998,0.371505,60 C,new_polymer_rheology/Polymer DPTLB 2070 C_1200ppm.xlsx,1200,60,DPTLB 2070 C
0.282044,79.433,0.00355072,801.906,59.998,0.371869,60 C,new_polymer_rheology/Polymer DPTLB 2070 C_1200ppm.xlsx,1200,60,DPTLB 2070 C
0.344811,100.0,0.0034481,842.0,59.999,0.371964,60 C,new_polymer_rheology/Polymer DPTLB 2070 C_1200ppm.xlsx,1200,60,DPTLB 2070 C
0.422512,125.893,0.00335613,882.078,59.998,0.371297,60 C,new_polymer_rheology/Polymer DPTLB 2070 C_1200ppm.xlsx,1200,60,DPTLB 2070 C
0.520021,158.489,0.00328111,922.172,59.998,0.371012,60 C,new_polymer_rheology/Polymer DPTLB 2070 C_1200ppm.xlsx,1200,60,DPTLB 2070 C
0.642655,199.526,0.0032209,962.234,60.002,0.372206,60 C,new_polymer_rheology/Polymer DPTLB 2070 C_1200ppm.xlsx,1200,60,DPTLB 2070 C
0.817388,251.189,0.00325408,1002.42,59.999,0.37227,60 C,new_polymer_rheology/Polymer DPTLB 2070 C_1200ppm.xlsx,1200,60,DPTLB 2070 C
1.16948,316.228,0.00369821,1042.45,59.989,0.373517,60 C,new_polymer_rheology/Polymer DPTLB 2070 C_1200ppm.xlsx,1200,60,DPTLB 2070 C
1.58626,398.108,0.00398451,1082.59,59.998,0.373343,60 C,new_polymer_rheology/Polymer DPTLB 2070 C_1200ppm.xlsx,1200,60,DPTLB 2070 C
2.07287,501.188,0.00413592,1122.63,59.992,0.376148,60 C,new_polymer_rheology/Polymer DPTLB 2070 C_1200ppm.xlsx,1200,60,DPTLB 2070 C
2.76544,630.957,0.00438293,1162.81,59.991,0.378246,60 C,new_polymer_rheology/Polymer DPTLB 2070 C_1200ppm.xlsx,1200,60,DPTLB 2070 C
3.67916,794.329,0.00463179,1202.8,60.007,0.381397,60 C,new_polymer_rheology/Polymer DPTLB 2070 C_1200ppm.xlsx,1200,60,DPTLB 2070 C
4.91339,1000.0,0.00491339,1243.02,59.986,0.381776,60 C,new_polymer_rheology/Polymer DPTLB 2070 C_1200ppm.xlsx,1200,60,DPTLB 2070 C
0.00726055,1.0,0.00726054,40.0,70.242,0.385826,70 C,new_polymer_rheology/Polymer DPTLB 2070 C_1200ppm.xlsx,1200,70,DPTLB 2070 C
0.00757994,1.25893,0.00602092,80.0469,70.203,0.385658,70 C,new_polymer_rheology/Polymer DPTLB 2070 C_1200ppm.xlsx,1200,70,DPTLB 2070 C
0.0108554,1.5849,0.00684929,120.172,70.102,0.38726,70 C,new_polymer_rheology/Polymer DPTLB 2070 C_1200ppm.xlsx,1200,70,DPTLB 2070 C
0.0128933,1.99526,0.00646198,160.172,70.039,0.386862,70 C,new_polymer_rheology/Polymer DPTLB 2070 C_1200ppm.xlsx,1200,70,DPTLB 2070 C
0.0156941,2.51191,0.00624787,200.344,70.003,0.386161,70 C,new_polymer_rheology/Polymer DPTLB 2070 C_1200ppm.xlsx,1200,70,DPTLB 2070 C
0.0190175,3.16227,0.00601388,240.344,69.998,0.386018,70 C,new_polymer_rheology/Polymer DPTLB 2070 C_1200ppm.xlsx,1200,70,DPTLB 2070 C
0.0234019,3.98108,0.0058783,280.531,70.008,0.384363,70 C,new_polymer_rheology/Polymer DPTLB 2070 C_1200ppm.xlsx,1200,70,DPTLB 2070 C
0.0282889,5.01191,0.00564434,320.594,69.999,0.382727,70 C,new_polymer_rheology/Polymer DPTLB 2070 C_1200ppm.xlsx,1200,70,DPTLB 2070 C
0.0340971,6.30957,0.00540403,360.75,69.996,0.383505,70 C,new_polymer_rheology/Polymer DPTLB 2070 C_1200ppm.xlsx,1200,70,DPTLB 2070 C
0.0408278,7.9433,0.00513991,400.813,69.997,0.382156,70 C,new_polymer_rheology/Polymer DPTLB 2070 C_1200ppm.xlsx,1200,70,DPTLB 2070 C
0.0487674,10.0,0.00487673,440.859,70.006,0.382136,70 C,new_polymer_rheology/Polymer DPTLB 2070 C_1200ppm.xlsx,1200,70,DPTLB 2070 C
0.0571293,12.5893,0.00453794,481.047,70.005,0.381305,70 C,new_polymer_rheology/Polymer DPTLB 2070 C_1200ppm.xlsx,1200,70,DPTLB 2070 C
0.0671179,15.8489,0.00423485,521.109,69.999,0.381537,70 C,new_polymer_rheology/Polymer DPTLB 2070 C_1200ppm.xlsx,1200,70,DPTLB 2070 C
0.0795382,19.9527,0.00398635,561.281,69.995,0.38013,70 C,new_polymer_rheology/Polymer DPTLB 2070 C_1200ppm.xlsx,1200,70,DPTLB 2070 C
0.0952848,25.1189,0.00379336,601.297,70.0,0.381802,70 C,new_polymer_rheology/Polymer DPTLB 2070 C_1200ppm.xlsx,1200,70,DPTLB 2070 C
0.115449,31.6227,0.00365081,641.438,69.998,0.381166,70 C,new_polymer_rheology/Polymer DPTLB 2070 C_1200ppm.xlsx,1200,70,DPTLB 2070 C
0.139838,39.8108,0.00351258,681.547,69.997,0.379641,70 C,new_polymer_rheology/Polymer DPTLB 2070 C_1200ppm.xlsx,1200,70,DPTLB 2070 C
0.167563,50.1187,0.00334332,721.641,69.994,0.379758,70 C,new_polymer_rheology/Polymer DPTLB 2070 C_1200ppm.xlsx,1200,70,DPTLB 2070 C
0.202642,63.0958,0.00321166,761.813,69.996,0.380159,70 C,new_polymer_rheology/Polymer DPTLB 2070 C_1200ppm.xlsx,1200,70,DPTLB 2070 C
0.247474,79.4329,0.00311551,801.859,70.005,0.379182,70 C,new_polymer_rheology/Polymer DPTLB 2070 C_1200ppm.xlsx,1200,70,DPTLB 2070 C
0.304016,99.9999,0.00304016,841.969,69.991,0.379534,70 C,new_polymer_rheology/Polymer DPTLB 2070 C_1200ppm.xlsx,1200,70,DPTLB 2070 C
0.379053,125.893,0.00301092,882.047,69.994,0.380574,70 C,new_polymer_rheology/Polymer DPTLB 2070 C_1200ppm.xlsx,1200,70,DPTLB 2070 C
0.465918,158.489,0.00293974,922.109,70.003,0.378849,70 C,new_polymer_rheology/Polymer DPTLB 2070 C_1200ppm.xlsx,1200,70,DPTLB 2070 C
0.577504,199.526,0.00289438,962.219,70.004,0.379673,70 C,new_polymer_rheology/Polymer DPTLB 2070 C_1200ppm.xlsx,1200,70,DPTLB 2070 C
0.799476,251.189,0.00318277,1002.27,69.997,0.379359,70 C,new_polymer_rheology/Polymer DPTLB 2070 C_1200ppm.xlsx,1200,70,DPTLB 2070 C
1.08512,316.228,0.00343143,1042.45,69.994,0.381788,70 C,new_polymer_rheology/Polymer DPTLB 2070 C_1200ppm.xlsx,1200,70,DPTLB 2070 C
1.43916,398.107,0.003615,1082.58,70.0,0.382979,70 C,new_polymer_rheology/Polymer DPTLB 2070 C_1200ppm.xlsx,1200,70,DPTLB 2070 C
1.90665,501.187,0.00380426,1122.73,69.994,0.388922,70 C,new_polymer_rheology/Polymer DPTLB 2070 C_1200ppm.xlsx,1200,70,DPTLB 2070 C
2.53101,630.957,0.00401138,1162.75,69.987,0.394509,70 C,new_polymer_rheology/Polymer DPTLB 2070 C_1200ppm.xlsx,1200,70,DPTLB 2070 C
3.38948,794.328,0.0042671,1202.94,69.985,0.401299,70 C,new_polymer_rheology/Polymer DPTLB 2070 C_1200ppm.xlsx,1200,70,DPTLB 2070 C
4.54187,1000.0,0.00454187,1243.02,69.978,0.40793,70 C,new_polymer_rheology/Polymer DPTLB 2070 C_1200ppm.xlsx,1200,70,DPTLB 2070 C
0.0123171,0.999999,0.0123171,39.9688,80.202,0.397763,80 C,new_polymer_rheology/Polymer DPTLB 2070 C_1200ppm.xlsx,1200,80,DPTLB 2070 C
0.0174577,1.25891,0.0138673,80.1094,80.199,0.388426,80 C,new_polymer_rheology/Polymer DPTLB 2070 C_1200ppm.xlsx,1200,80,DPTLB 2070 C
0.0170774,1.58488,0.0107752,120.219,80.118,0.390667,80 C,new_polymer_rheology/Polymer DPTLB 2070 C_1200ppm.xlsx,1200,80,DPTLB 2070 C
0.0203825,1.99528,0.0102154,160.266,80.057,0.390827,80 C,new_polymer_rheology/Polymer DPTLB 2070 C_1200ppm.xlsx,1200,80,DPTLB 2070 C
0.0241728,2.51185,0.00962351,200.469,80.02,0.400655,80 C,new_polymer_rheology/Polymer DPTLB 2070 C_1200ppm.xlsx,1200,80,DPTLB 2070 C
0.0282924,3.16228,0.00894683,240.516,80.011,0.388093,80 C,new_polymer_rheology/Polymer DPTLB 2070 C_1200ppm.xlsx,1200,80,DPTLB 2070 C
0.0308096,3.98106,0.00773903,280.703,79.999,0.386584,80 C,new_polymer_rheology/Polymer DPTLB 2070 C_1200ppm.xlsx,1200,80,DPTLB 2070 C
0.0341154,5.01187,0.00680691,320.641,79.996,0.386365,80 C,new_polymer_rheology/Polymer DPTLB 2070 C_1200ppm.xlsx,1200,80,DPTLB 2070 C
0.0376915,6.30962,0.00597366,360.828,80.006,0.39044,80 C,new_polymer_rheology/Polymer DPTLB 2070 C_1200ppm.xlsx,1200,80,DPTLB 2070 C
0.0418988,7.94331,0.00527473,400.75,80.007,0.393338,80 C,new_polymer_rheology/Polymer DPTLB 2070 C_1200ppm.xlsx,1200,80,DPTLB 2070 C
0.0467995,10.0,0.00467995,440.969,79.994,0.396502,80 C,new_polymer_rheology/Polymer DPTLB 2070 C_1200ppm.xlsx,1200,80,DPTLB 2070 C
0.0540241,12.5893,0.00429127,481.078,80.001,0.384879,80 C,new_polymer_rheology/Polymer DPTLB 2070 C_1200ppm.xlsx,1200,80,DPTLB 2070 C
0.0608839,15.849,0.0038415,521.172,79.993,0.383748,80 C,new_polymer_rheology/Polymer DPTLB 2070 C_1200ppm.xlsx,1200,80,DPTLB 2070 C
0.0709799,19.9526,0.00355742,561.344,80.005,0.382874,80 C,new_polymer_rheology/Polymer DPTLB 2070 C_1200ppm.xlsx,1200,80,DPTLB 2070 C
0.0851765,25.1189,0.00339093,601.359,80.003,0.382406,80 C,new_polymer_rheology/Polymer DPTLB 2070 C_1200ppm.xlsx,1200,80,DPTLB 2070 C
0.102874,31.6228,0.00325318,641.531,79.998,0.381665,80 C,new_polymer_rheology/Polymer DPTLB 2070 C_1200ppm.xlsx,1200,80,DPTLB 2070 C
0.121207,39.8108,0.00304458,681.656,79.991,0.380774,80 C,new_polymer_rheology/Polymer DPTLB 2070 C_1200ppm.xlsx,1200,80,DPTLB 2070 C
0.144977,50.1187,0.00289267,721.75,79.995,0.381079,80 C,new_polymer_rheology/Polymer DPTLB 2070 C_1200ppm.xlsx,1200,80,DPTLB 2070 C
0.175691,63.0958,0.00278452,761.875,80.002,0.379806,80 C,new_polymer_rheology/Polymer DPTLB 2070 C_1200ppm.xlsx,1200,80,DPTLB 2070 C
0.213848,79.4329,0.00269218,801.859,79.994,0.379924,80 C,new_polymer_rheology/Polymer DPTLB 2070 C_1200ppm.xlsx,1200,80,DPTLB 2070 C
0.261103,100.0,0.00261103,842.078,80.004,0.379524,80 C,new_polymer_rheology/Polymer DPTLB 2070 C_1200ppm.xlsx,1200,80,DPTLB 2070 C
